Repository: kysoin-ux/connect-ai

File: 10_Wiki/sources/kim_2026_fucoidan_nanoparticles.md
---
title: "Kim et al. 2026 — Self-crosslinked Fucoidan Nanoparticles via Electron Beam Irradiation"
type: source
created: 2026-05-18
updated: 2026-05-18
source_count: 1
tags: [fucoidan, nanoparticle, electron-beam, drug-delivery, DOX, cancer, green-synthesis]
---

# Kim et al. 2026 — Self-crosslinked Fucoidan Nanoparticles via Electron Beam Irradiation

## 기본 정보
- **제목:** Self-crosslinked fucoidan nanoparticles via electron beam irradiation: Synthesis, physicochemical analysis, and drug delivery application
- **제1저자:** Kyung Won Kim
- **교신저자:** Jeongsoo Yoo (경북대학교)
- **공저자:** Heeyeol Lee, Seung Tae Jung, Wan Ook Kim, Seongwhan Cho, Phuong Tu Huynh, Muhammad Zeeshan, Yuri Kim, Dong-Mok Lee, Jinku Kim, Kwang Soo Cho
- **저널:** Carbohydrate Polymer Technologies and Applications, v.13
- **출판:** March 2026 (Elsevier)
- **DOI:** 10.1016/j.carpta.2025.101081
- **원본 위치:** [00_Raw/papers/2026_Kyung Won_fucoidan_nanoparticles_sciencedirect.md](../../00_Raw/papers/2026_Kyung Won_fucoidan_nanoparticles_sciencedirect.md)

## 핵심 요약 (3줄)
1. 화학적 가교제 없이 전자빔 조사만으로 fucoidan 나노입자를 합성한 최초의 보고이며, 수용액 내에서 green synthesis가 가능하다.
2. 전자빔 조사량(1–300 kGy)과 fucoidan 농도(1–30%)를 조절하여 100–215 nm 범위에서 입자 크기를 정밀 제어할 수 있으며, chain scission과 cross-linking이 동시에 일어나는 메커니즘을 레올로지/GPC로 규명하였다.
3. DOX 탑재 나노입자가 pH-감응 약물 방출(pH 5.5에서 가속)과 in vivo EMT6 유방암 모델에서 종양 부피를 PBS 대비 4배 이상 억제하는 효능을 보였다.

## 연구 배경 및 동기
기존 fucoidan 나노입자 합성법(에멀젼, 자기조립, 고분자전해질 복합체화, 코아세르베이션, 이온 가교)은 구조 변형 필요, 긴 제조 시간, 독성 화학물질 사용, 복잡한 정제 과정이라는 한계가 있었다. 전자빔 조사는 독성 시약 없이 고순도 나노입자를 스케일업 가능한 방식으로 합성할 수 있는 대안이다.

## 실험 방법 (핵심)

### 합성
- Fucoidan (90% 순도, Undaria pinnatifida 유래, Haerim Fucoidan, Korea)을 HPLC 등급 물에 1–30% 농도로 용해
- 12-well plate에 분주 후 전자빔 조사 (5 MeV, 25°C)
- 조사량: 1, 3, 5, 10, 30, 50, 100, 200, 300 kGy
- 투석 (MWCO 3.5–5 kDa, 2일, RO water)으로 정제 → 동결건조

### 메커니즘
- 물의 방사분해 → 수화전자(eaq⁻) + OH• 생성
- OH•가 fucoidan의 sulfate 그룹(R-O-SO₃⁻)과 반응 → 황산 라디칼(SO₃⁻•) 생성
- 황산 라디칼이 hydroxyl/alcohol 그룹을 산화 → alkoxy 라디칼(RO•) 생성
- Alkoxy 라디칼 간 반응 → ether 결합(R-O-R) 형성 = cross-linking
- 동시에 β-scission에 의한 chain scission도 진행
- 저농도에서는 분자내 가교 우세 → 이산 나노입자 형성
- 고농도(20–30%)에서는 분자간 가교 우세 → 벌크 겔 형성

### 특성 분석
- DLS (Zetasizer Nano ZS, Malvern): 입자 크기, PDI, 제타 전위
- TEM (HT 7700, Hitachi): 형태학
- SEM/EDX (SU8220, Hitachi): 표면 구조, 원소 분석
- ¹H-NMR (AVANCE III HD 500, Bruker): 화학 구조
- FT-IR (Frontier, PerkinElmer): 관능기
- XPS (NEXSA, ThermoFisher): 표면 화학 결합
- HPLC (Alliance, Waters): 글리코시드 결합 분석
- XRD (Empyrean, Malvern): 결정성
- TGA (Q500, Waters): 열안정성
- GPC (Alliance e2695, Waters): 분자량
- 레올로지 (HR-20, TA Instruments): 점도/점탄성

### 세포/동물 실험
- 세포주: EMT6 (마우스 유방암), 총 12개 세포주 MTT assay
- 동물 모델: Male BALB/c mice (5주령, 16–20 g, Hyochang Science, Daegu)
- IACUC 승인: 경북대학교 (2014-0154, 2017-0096, 2020-0079)
- EMT6 세포 5×10⁶ cells s.c. 접종 → 14일 후 종양 4–6 mm 도달 시 치료 시작
- 투여: 정맥주사 (IV), DOX-loaded fucoidan NPs 또는 free DOX (200 mg), 3일 간격

## 주요 결과

### 입자 크기 제어
| Fucoidan 농도 | 1 kGy | 300 kGy |
|---|---|---|
| 1% | 157.6 ± 5 nm | 97.0 ± 1 nm |
| 5% | 175.6 ± 1.5 nm | 109.3 ± 2.5 nm |
| 10% | 215.3 ± 4.7 nm | 131.6 ± 4 nm |

- PDI: 0.239–0.261 (좁은 분포, 의약용 나노입자 기준 우수)
- 수율: 36.8–76.6% (조사량 의존)

### 제타 전위
| 조사량 | 제타 전위 |
|---|---|
| 1 kGy | -19.4 mV |
| 10 kGy | -18.7 mV |
| 100 kGy | -15.9 mV |

### 분자량 변화 (GPC)
| 조사량 | Mn (g/mol) | Mw (g/mol) | PDI (Mw/Mn) |
|---|---|---|---|
| 0 kGy | 89,100 | 183,000 | 2.05 |
| 1 kGy | 53,500 | 104,000 | 1.94 |
| 10 kGy | 38,400 | 63,300 | 1.65 |
| 100 kGy | 13,400 | 19,000 | 1.42 |

- Kilb 모델 분석: ρ = 4.3 (chain scission이 cross-linking보다 약 4.3배 우세)

### 구조 분석
- ¹H-NMR: 조사 전후 fucoidan 기본 구조 유지
- FT-IR: 100 kGy에서 C-O-C (1032 cm⁻¹) 피크 강화 → ether 결합 통한 가교 확인
- XRD: 조사 후 비정질 → 부분 결정성 전환
- TGA: 고선량 조사 시 열안정성 증가 (가교에 의한 것)
- DOS (황산화도): 0 kGy 10.32% → 100 kGy 8.93% (점진적 탈황산화)

### 약물 전달
- DOX 봉입효율: 나노입자 97.3 ± 0.19%, 대조군 fucoidan 72.4 ± 0.33%
- 결합 메커니즘: fucoidan sulfate 그룹과 DOX amine 그룹 간 정전기적 상호작용 + anthracycline ring과 fucoidan 소수성 영역 간 소수성 상호작용
- 약물 방출 (48시간):
  - pH 7.4: NPs 35.7 ± 0.8%, Control 33.4 ± 0.4%
  - pH 5.5: NPs 45.2 ± 0.15%, Control 60.8 ± 0.7%
- 나노입자에서 더 느린 방출 → 지속적 치료에 유리
- Korsmeyer-Peppas 모델: n = 0.23, k = 0.18 (pH 7.4), 확산 기반 방출 + 초기 burst effect

### 세포 독성 (MTT)
- DOX-loaded NPs의 세포 생존율 < 10%: EMT6, HEK293, B16F10
- MDA-MB-231: 독성 45.7% 증가, B16F10: 81% 증가 (P-selectin 과발현에 의한 fucoidan 표적 섭취)
- 일부 세포주(4T1, C6, PANC-1 등)에서는 free DOX 대비 독성 감소

### In vivo 종양 억제 (EMT6 유방암 모델, 24일)
| 치료군 | 종양 부피 (mm³) |
|---|---|
| PBS (대조군) | 4552.62 ± 511.27 |
| Free DOX | 3062.61 ± 507.44 |
| DOX-loaded NPs | 1132.06 ± 282.68 |

- DOX-loaded NPs: 대조군 대비 **4.0배**, free DOX 대비 **2.7배** 종양 억제
- 체중 변화 없음 → 전신 독성 최소

## 우리 연구실과의 관련성
- **나노의학 분야와 직접 연결:** 유정수 교수님 교신저자 논문이며, 생체고분자(fucoidan)를 이용한 종양 치료제 개발이라는 연구실 2번 축에 해당
- **방사선 기술 활용:** 전자빔 조사는 방사성 동위원소 기반 연구(4번 축)와 방사선 기술이라는 공통 기반을 공유
- **P-selectin 표적화:** Fucoidan의 P-selectin 표적 특성은 향후 종양 영상 프로브 개발에 활용 가능
- **경북대 IACUC 승인 기반:** 동물실험 인프라를 활용한 후속 연구 가능성
- **적용 가능한 기술:** 전자빔 합성법 → 다른 다당류 나노입자에도 적용 가능, pH-감응 방출 시스템
- **개선/확장 가능성:** 형광 프로브를 fucoidan NP에 탑재하여 theranostics 플랫폼 구축, ⁶⁴Cu 표지로 immunoPET과 결합

## 한계점 및 향후 과제
- 전자빔 조사 시설 접근성 (EB Tech Co. 필요)
- 탈황산화(DOS 감소)가 fucoidan의 생물학적 활성에 미치는 영향 미평가
- In vivo에서 나노입자의 생체분포(biodistribution) 데이터 부재
- 단일 암종(EMT6)에서만 in vivo 검증
- 장기 독성 및 약동학 데이터 미보고

## 내 의견/메모
(사용자가 추가)
